Repository: HICAI-ZJU/SciKnowEval

<div align="center">

<h1 align="center">  <img src="figure/logo.svg" width="5%" height="5%"> SciKnowEval: Evaluating Multi-level Scientific Knowledge of Large Language Models </h1>
  <a href="https://arxiv.org/abs/2406.09098">📖 Paper</a> •
  <a href="http://www.scimind.ai/sciknoweval/">🌐 Website</a> •
  <a href="https://huggingface.co/datasets/hicai-zju/SciKnowEval">🤗 Dataset</a> •
  <a href="#2">⌚️ Overview</a> •
  <a href="#3">🏹 QuickStart</a> •
  <a href="#4">🏅 Leaderboard</a> •
  <a href="#6">📝 Cite</a>
<div align=center><img src="figure/sciknoweval.png" width="80%" height="100%" /></div>

<p></p>
</div>

The <b>Sci</b>entific <b>Know</b>ledge <b>Eval</b>uation (<b>SciKnowEval</b>) benchmark for Large Language Models (LLMs) is inspired by the profound principles outlined in the “<i>Doctrine of the Mean</i>” from ancient Chinese philosophy. This benchmark is designed to assess LLMs based on their proficiency in **Studying Extensively**, **Enquiring Earnestly**, **Thinking Profoundly**, **Discerning Clearly**, and **Practicing Assiduously**. Each of these dimensions offers a unique perspective on evaluating the capabilities of LLMs in handling scientific knowledge.

## 🆕 News

- **\[Jun 2024\]** We released the [SciKnowEval dataset](https://huggingface.co/datasets/hicai-zju/SciKnowEval) on Huggingface 🤗.

### Other Related Projects

- [SciEval](https://github.com/OpenDFM/SciEval)
- [SciBench](https://github.com/mandyyyyii/scibench)
- [SciAssess](https://github.com/sci-assess/SciAssess)

File: raw_data/Material/L5/property_and_usage_analysis/property_and_usage_analysis.jsonl (part 1 of 8)
{"prompt": {"default": "There is a data of a certain material, your task is to infer about the properties of the material and it's potential applications in commercial industries."}, "question": "Alliance N-40 Neodymium Iron Boron Magnetic Material, commonly referred to as NdFeB or Neo magnet, stands out with its impressive physical, mechanical, and electrical properties. For physical properties, its density ranges from 7.50 to 7.80 g/cc (0.271 - 0.282 lb/in³). The material exhibits considerable hardness, with Vickers hardness values between 570 and 580. From a mechanical standpoint, it has a tensile strength of 82.7 MPa (12000 psi) and an ultimate tensile strength of 80.0 MPa (11600 psi). Its modulus of elasticity spans from 150 to 160 GPa (21800 - 23200 ksi), accompanied by a flexural strength varying between 180 and 270 MPa (26100 - 39200 psi). Additionally, it showcases a compressive strength of 850 to 1050 MPa (123000 - 152000 psi). Electrically, the material's coefficient of thermal expansion (CTE) differs based on orientation and temperature. For instance, perpendicular to magnetization at 20°C, it is -4.80 µm/m-°C, while parallel to magnetization, it is 5.00 µm/m-°C. At 23°C, the CTE transverse to flow is -1.00 µm/m-°C. Its specific heat capacity is recorded at 0.440 J/g-°C (0.105 BTU/lb-°F), and it has a thermal conductivity of 9.00 W/m-K (62.5 BTU-in/hr-ft²-°F). The maximum service temperature in air for continuous use is up to 80.0°C (176°F). These detailed and diverse properties make NdFeB a highly valuable material in various advanced technological applications. From the comprehensive data provided, can you analyze and identify the properties of the Neo magnet and predict its potential commercial applications?", "answer": "Neodymium magnets (NdFeB or Neo) are the most commonly used magnet materials for high tech motors and sensors due to their high magnetic strength and resistance to demagnetization. They can be used in applications with maximum operating temperatures of 220°C. However, they will corrode over time if not plated or coated because of a high iron content. NdFeB should never be used as a structural element in an application.", "type": "open-ended-qa", "domain": "Material", "details": {"level": "L5", "task": "property_and_usage_analysis", "subtask": "property_and_usage_analysis", "source": "Materials handbook"}}
{"prompt": {"default": "There is a data of a certain material, your task is to infer about the properties of the material and it's potential applications in commercial industries."}, "question": "Alliance N-35M, a Neodymium Iron Boron (NdFeB) magnetic material, presents a diverse range of properties suitable for various commercial applications. It possesses a density ranging from 7.50 - 7.80 g/cc, equivalent to 0.271 - 0.282 lb/in³. Its mechanical properties are impressive, with a Vickers hardness of 570 - 580 and tensile strengths measuring 82.7 MPa (12000 psi) to 80.0 MPa (11600 psi). The material's modulus of elasticity extends from 150 - 160 GPa (21800 - 23200 ksi) while its flexural strength spans 180 - 270 MPa (26100 - 39200 psi). Compressive strength is notably high, ranging from 850 - 1050 MPa (123000 - 152000 psi). Electrically, the material demonstrates a linear coefficient of thermal expansion (CTE) perpendicular to the axis, of -4.80 µm/m-°C (-2.67 µin/in-°F) and parallel to the axis values of 3.40 µm/m-°C (1.89 µin/in-°F) and 5.00 µm/m-°C (2.78 µin/in-°F) at temperatures of 20.0 °C (68.0 °F). Transverse CTE measures -1.00 µm/m-°C (-0.556 µin/in-°F) at 23.0 °C (73.4 °F). The specific heat capacity is 0.440 J/g-°C (0.105 BTU/lb-°F), with thermal conductivity of 9.00 W/m-K (62.5 BTU-in/hr-ft²-°F). The maximum service temperature in air is continuous up to 100 °C (212 °F). These properties suggest potential applications ranging from advanced electronics to high-performance motors. Given the detailed mechanical and electrical properties of the provided magnetic material, can you infer its potential uses in commercial applications as well as its specific material properties?", "answer": "Neodymium magnets (NdFeB or Neo) are the most commonly used magnet materials for high tech motors and sensors due to their high magnetic strength and resistance to demagnetization. However, they do not have high temperature resistance and can be used in applications with maximum operating temperatures of 220°C. They will corrode over time if not plated or coated because of a high iron content. NdFeB should never be used as a structural element in an application.", "type": "open-ended-qa", "domain": "Material", "details": {"level": "L5", "task": "property_and_usage_analysis", "subtask": "property_and_usage_analysis", "source": "Materials handbook"}}
{"prompt": {"default": "There is a data of a certain material, your task is to infer about the properties of the material and it's potential applications in commercial industries."}, "question": "The Alliance N-35H Neodymium Iron Boron Magnet, often referred to as NdFeB, is a widely utilized magnetic material due to its diverse array of properties. Physically, the material exhibits a density ranging from 7.50 to 7.80 g/cc (0.271 to 0.282 lb/in³). Mechanically, the material demonstrates a Vickers hardness between 570 and 580, a tensile strength of 82.7 MPa (12000 psi), and an ultimate tensile strength of 80.0 MPa (11600 psi). The modulus of elasticity spans from 150 to 160 GPa (21800 to 23200 ksi), while the flexural strength ranges from 180 to 270 MPa (26100 to 39200 psi). Moreover, its compressive strength is remarkably high, between 850 and 1050 MPa (123000 to 152000 psi). From an electrical perspective, the coefficient of thermal expansion (CTE) is -4.80 µm/m-°C (-2.67 µin/in-°F) perpendicular to the magnetization direction and up to 5.00 µm/m-°C (2.78 µin/in-°F) parallel to it. Additionally, the specific heat capacity of the material is 0.440 J/g-°C (0.105 BTU/lb-°F) and its thermal conductivity is 9.00 W/m-K (62.5 BTU-in/hr-ft²-°F). The maximum service temperature for continuous use is stated as 120 °C (248 °F). These properties make Alliance N-35H ideal for various applications, including those requiring strong magnetic performance at elevated temperatures. Considering the physical, mechanical, and electrical properties provided, what inferences can you draw about the commercial applicability and potential industries that could benefit from the Alliance N-35H Neodymium Iron Boron Magnetic Material?", "answer": "Neodymium magnets (NdFeB or Neo) are the most commonly used magnet materials for high tech motors and sensors. They are popular due to their high magnetic strength and resistance to demagnetization. They do not have the high temperature resistance of other magnet materials, however they can be used in applications with maximum operating temperatures of 220°C. Because of a high iron content, they will corrode over time if not plated or coated. As with all magnet materials, NdFeB should never be used as a structural element in an application.", "type": "open-ended-qa", "domain": "Material", "details": {"level": "L5", "task": "property_and_usage_analysis", "subtask": "property_and_usage_analysis", "source": "Materials handbook"}}
{"prompt": {"default": "There is a data of a certain material, your task is to infer about the properties of the material and it's potential applications in commercial industries."}, "question": "Alliance N-35SH Neodymium Iron Boron Magnetic Material, commonly referred to as NdFeB or Neo Magnets, is characterized by a series of notable properties that highlight its potential uses in various applications. Physically, it features a density ranging from 7.50 to 7.80 g/cc (0.271 to 0.282 lb/in³). Mechanically, this material exhibits a Vickers hardness between 570 and 580, tensile strength of 82.7 MPa (12000 psi), ultimate tensile strength of 80.0 MPa (11600 psi), and modulus of elasticity that spans 150 to 160 GPa (21800 to 23200 ksi). Additionally, its flexural strength ranges between 180 and 270 MPa (26100 to 39200 psi), and it has a compressive strength varying from 850 to 1050 MPa (123000 to 152000 psi). Electrically, the coefficient of thermal expansion (CTE) when perpendicular to magnetization is -4.80 µm/m-°C (-2.67 µin/in-°F), while parallel to magnetization at 20.0 °C (68.0 °F), it is 5.00 µm/m-°C (2.78 µin/in-°F). Transversely, the material has a CTE of -1.00 µm/m-°C (-0.556 µin/in-°F) at 23.0 °C (73.4 °F). Furthermore, it exhibits a specific heat capacity of 0.440 J/g-°C (0.105 BTU/lb-°F) and thermal conductivity of 9.00 W/m-K (62.5 BTU-in/hr-ft²-°F). The maximum service temperature in the air is 150 °C (302 °F), with continuous use also supported up to this temperature. Considering the physical, mechanical, and electrical properties of the Alliance N-35SH Neodymium Iron Boron Magnetic Material outlined above, what inferences can you draw about its potential commercial applications and inherent material characteristics?", "answer": "Neodymium magnets (NdFeB or Neo) are the most commonly used magnet materials for high tech motors and sensors. They are popular due to their high magnetic strength and resistance to demagnetization. They do not have the high temperature resistance of other magnet materials; however, they can be used in applications with maximum operating temperatures of 220°C. Because of a high iron content, they will corrode over time if not plated or coated. As with all magnet materials, NdFeB should never be used as a structural element in an application.", "type": "open-ended-qa", "domain": "Material", "details": {"level": "L5", "task": "property_and_usage_analysis", "subtask": "property_and_usage_analysis", "source": "Materials handbook"}}
{"prompt": {"default": "There is a data of a certain material, your task is to infer about the properties of the material and it's potential applications in commercial industries."}, "question": "The material under discussion, Alliance N-33UH Neodymium Iron Boron (NdFeB) Magnetic Material, showcases various distinct properties. Physically, it exhibits a density ranging from 7.50 - 7.80 g/cc (0.271 - 0.282 lb/in³). Mechanically, it has a hardness according to Vickers scale between 570 and 580. Its tensile strength is measured at 82.7 MPa (12000 psi), with ultimate tensile strength at 80.0 MPa (11600 psi). The modulus of elasticity spans from 150 to 160 GPa (21800 - 23200 ksi), while flexural strength stands at 180 - 270 MPa (26100 - 39200 psi). Additionally, its compressive strength ranges between 850 - 1050 MPa (123000 - 152000 psi). Electrically, the material's coefficient of thermal expansion (CTE) varies markedly based on orientation. Perpendicular to magnetization (M), it is -4.80 µm/m-°C (-2.67 µin/in-°F), and for the parallel orientation at 20.0 °C (68.0 °F), it is 5.00 µm/m-°C (2.78 µin/in-°F). The transverse CTE at 23.0 °C (73.4 °F) perpendicular to M is -1.00 µm/m-°C (-0.556 µin/in-°F). The material has a specific heat capacity of 0.440 J/g-°C (0.105 BTU/lb-°F) and a thermal conductivity of 9.00 W/m-K (62.5 BTU-in/hr-ft²-°F), with a maximum service temperature in air of up to 180 °C (356 °F). Given the provided data, what can be inferred about the properties and potential industrial applications of the Alliance N-33UH Neodymium Iron Boron Magnetic Material?", "answer": "Neodymium magnets (NdFeB or Neo) are the most commonly used magnet materials for high tech motors and sensors due to their high magnetic strength and resistance to demagnetization. They can be used in applications with maximum operating temperatures of 220°C but do not have high temperature resistance like other magnet materials. Because of their high iron content, they will corrode over time if not plated or coated. NdFeB should never be used as a structural element in an application.", "type": "open-ended-qa", "domain": "Material", "details": {"level": "L5", "task": "property_and_usage_analysis", "subtask": "property_and_usage_analysis", "source": "Materials handbook"}}
{"prompt": {"default": "There is a data of a certain material, your task is to infer about the properties of the material and it's potential applications in commercial industries."}, "question": "Carpenter Kovar® Alloy, also known as a Glass and Ceramic Sealing Alloy, is designated under UNS K94610 and adheres to ASTM F15 and ASTM F-15 standards, commonly referred to as the 29-17 alloy. This material possesses a density of 8.36 g/cc (0.302 lb/in³). Its mechanical properties include a Brinell hardness of 120, Rockwell B hardness of 68, ultimate tensile strength of 517 MPa (75000 psi), and a yield tensile strength of 345 MPa (50000 psi). The alloy exhibits an elongation at break of 30% over 50.8 mm, a modulus of elasticity of 138 GPa (20000 ksi), a Poisson's ratio of 0.317, and a shear modulus of 51.7 GPa (7500 ksi). Electrically, the linear coefficient of thermal expansion (CTE) ranges from 4.90 to 11.26 µm/m-°C across various temperatures. The specific heat capacity varies from 0.439 J/g-°C at 0°C to 0.649 J/g-°C at 430°C, and the thermal conductivity is 17.3 W/m-K (120 BTU-in/hr-ft²-°F). The melting point, solidus, and liquidus of this alloy are consistently at 1450°C (2640°F). Composition-wise, the alloy comprises iron (Fe) at 53%, nickel (Ni) at 29%, cobalt (Co) at 17%, manganese (Mn) at 0.30%, silicon (Si) at 0.20%, and carbon (C) at a maximum of 0.020%. From the given data, can you infer the specific properties and possible commercial applications of Carpenter Kovar® Alloy?", "answer": "Kovar® alloy is a vacuum melted, Fe-Ni-Co, low expansion alloy whose chemical composition is controlled within narrow limits to assure precise uniform thermal expansion properties. Kovar alloy has been used for making hermetic seals with the harder Pyrex glasses and ceramic materials. This alloy has found wide application in power tubes, microwave tubes, transistors, and diodes.", "type": "open-ended-qa", "domain": "Material", "details": {"level": "L5", "task": "property_and_usage_analysis", "subtask": "property_and_usage_analysis", "source": "Materials handbook"}}
{"prompt": {"default": "There is a data of a certain material, your task is to infer about the properties of the material and it's potential applications in commercial industries."}, "question": "The product known as Carpenter HyMu \"80\"® Electronic Alloy, Hydrogen Annealed Strip, can be analyzed based on its detailed physical, mechanical, electrical, and component properties. It conforms to the standards MIL-N-14411 B (MR) and ASTM A-753-78. The alloy has a density of 8.74 g/cc (0.316 lb/in³). In terms of mechanical properties, it exhibits a Rockwell B hardness of 58, ultimate tensile strength of 531 MPa (77000 psi), and yield tensile strength of 145 MPa (21000 psi) with an unspecified offset. It also has an elongation at break of 38%, a modulus of elasticity of 230 GPa (33400 ksi), and an Izod impact measurement of 115 J (84.8 ft-lb). The alloy's electrical properties include a linear coefficient of thermal expansion (CTE) of 12.0 µm/m-°C across a temperature range of 25.0 to 300 °C (6.67 µin/in-°F from 77.0 to 572 °F) and 12.3 µm/m-°C from 25.0 to 50.0 °C (6.83 µin/in-°F from 77.0 to 122 °F). Its specific heat capacity is 0.494 J/g-°C (0.118 BTU/lb-°F), and it has a thermal conductivity of 34.6 W/m-K (240 BTU-in/hr-ft²-°F). The melting point, solidus, and liquidus of the alloy are each recorded as 1454 °C (2649 °F). The component composition of the Carpenter HyMu \"80\"® alloy includes 0.020% carbon, 80% nickel, 15% iron as the remainder, 0.50% manganese, 4.2% molybdenum, and 0.35% silicon. By understanding this detailed composition and property data, one can infer the material's potential applications and suitability for various commercial uses. From the detailed composition and property data provided, how can one infer the material properties and potential commercial applications of the Carpenter HyMu \"80\"® Electronic Alloy?", "answer": "Carpenter HyMu “80” ® alloy is an unoriented, 80% nickel-iron-molybdenum alloy which offers extremely high initial permeability as well as maximum permeability with minimum hysteresis loss. Carpenter HyMu “80” alloy has been used primarily in transformer cores, tape wound toroids and laminations where compactness and weight factors are important. It has also been used for shielding to protect electrical components from stray magnetic fields.", "type": "open-ended-qa", "domain": "Material", "details": {"level": "L5", "task": "property_and_usage_analysis", "subtask": "property_and_usage_analysis", "source": "Materials handbook"}}
{"prompt": {"default": "There is a data of a certain material, your task is to infer about the properties of the material and it's potential applications in commercial industries."}, "question": "Carpenter Hiperco® 50 is a soft magnetic alloy in strip form, heat-treated at 843°C. Known under standards like ASTM A801 Alloy Type 1 and Mil-A-47182, this material has distinct physical, mechanical, and electrical properties along with specified elemental composition. Its density stands at 8.12 g/cc or 0.293 lb/in³. The mechanical properties include an ultimate tensile strength of 792 MPa (115000 psi), yield tensile strength of 393 MPa at 0.2% strain (57000 psi at 0.2% strain), an elongation at break of 8% in 50 mm, and a modulus of elasticity of 207 GPa or 30000 ksi. Electrically, it shows a coefficient of thermal expansion (CTE), linear of 9.50 µm/m-°C from 25.0 to 200 °C and 10.5 µm/m-°C from 25.0 to 600 °C, with thermal conductivity values of 29.8 W/m-K (207 BTU-in/hr-ft²-°F). The alloy's composition includes 0.010% Carbon (C), 48.75% Cobalt (Co), 49% Iron (Fe), 0.050% Manganese (Mn), 0.050% Niobium (Nb), 0.050% Silicon (Si), and 1.9% Vanadium (V). Given these properties and composition, the context provides insight into potential industrial uses and suitability across various applications. Based on the provided properties and composition data, can you identify the potential commercial applications and inherent characteristics of this material?", "answer": "Hiperco® alloy 50 is an iron-cobalt-vanadium soft magnetic alloy which exhibits high magnetic saturation (24 kilogauss), high D.C. maximum permeability, low D.C. coercive force, and low A.C. core loss. The alloy is produced in strip form only and contains a small niobium addition for grain refinement during mill processing and final heat treatment. It has been used primarily in the manufacture of rotor and stator laminations in motors and generators for aircraft power generation applications. These laminations are stamped from cold rolled strip and must be final annealed in a protective atmosphere or vacuum environment at a temperature which will provide an optimum combination of mechanical and magnetic properties to withstand the high stresses encountered in service.", "type": "open-ended-qa", "domain": "Material", "details": {"level": "L5", "task": "property_and_usage_analysis", "subtask": "property_and_usage_analysis", "source": "Materials handbook"}}
{"prompt": {"default": "There is a data of a certain material, your task is to infer about the properties of the material and it's potential applications in commercial industries."}, "question": "The material of interest is Carpenter Chrome Core® 12-FM Alloy. This alloy is characterized by a density of 7.66 g/cc (0.277 lb/in³). From a mechanical perspective, it has a Rockwell B Hardness of 73, an ultimate tensile strength of 421 MPa (61100 psi), and a yield tensile strength of 228 MPa (33100 psi) at a 0.2% strain. The material demonstrates an elongation at break of 50% over 50 mm and a reduction of area of 73%. Additionally, its modulus of elasticity is 200 GPa (29000 ksi). Regarding its thermal electrical properties, it has a coefficient of thermal expansion (CTE) of 10.7 µm/m-°C (5.94 µin/in-°F) between 25.0 - 50.0 °C (77.0 - 122 °F), 11.0 µm/m-°C (6.11 µin/in-°F) from 25.0 - 300 °C (77.0 - 572 °F), and 12.0 µm/m-°C (6.67 µin/in-°F) between 25.0 - 600 °C (77.0 - 1110 °F). The specific heat capacity is 0.439 J/g-°C (0.105 BTU/lb-°F). Compositionally, this alloy contains ≤ 0.030% carbon, 11.5 - 12.5% chromium, 86% iron, 0.20 - 0.70% manganese, 0.20 - 0.50% molybdenum, 0.030% phosphorus, 0.30 - 0.70% silicon, and 0.20 - 0.40% sulfur. Given the provided data, what can be inferred about the properties of the Carpenter Chrome Core® 12-FM Alloy and its potential commercial applications?", "answer": "Chrome Core® alloys are a family of controlled chemistry, ferritic 8 and 12% chromium-iron alloys which are candidates for use in magnetic components where corrosion resistance superior to that of pure iron, low carbon steel and silicon-iron alloys is desired without the substantial decrease in saturation induction associated with the 18% Cr ferritic stainless steels. Applications could include electro-mechanical devices requiring some degree of corrosion resistance, either in service or for extended shelf life without the need for protective coatings. Chrome Core alloys have been considered for use in automotive components such as fuel injectors, fuel pump motor laminations and ABS solenoids.", "type": "open-ended-qa", "domain": "Material", "details": {"level": "L5", "task": "property_and_usage_analysis", "subtask": "property_and_usage_analysis", "source": "Materials handbook"}}
{"prompt": {"default": "There is a data of a certain material, your task is to infer about the properties of the material and it's potential applications in commercial industries."}, "question": "The High Temp Metals Alloy 49 is an iron-nickel high permeability alloy bar that has undergone process annealing at 1600°F (871°C). This material has a specific gravity of 8.18 g/cc. The mechanical properties include a Rockwell B hardness of 75, an ultimate tensile strength of 517 MPa (75000 psi), a yield tensile strength of 159 MPa (23000 psi), an elongation at break of 43%, and a reduction of area of 65%. Its modulus of elasticity is measured at 152 GPa (22000 ksi), and it has an Izod impact value of 129 J (95.1 ft-lb) under an unknown notch status. Electrically, the alloy has a linear coefficient of thermal expansion (CTE) of 8.28 µm/m-°C within the temperature range of 25.0 - 204 °C and 4.60 µin/in-°F within the range of 77.0 - 400 °F. The specific heat capacity is 0.502 J/g-°C (0.120 BTU/lb-°F) and the thermal conductivity is 13.0 W/m-K (90.2 BTU-in/hr-ft²-°F). The melting point of this alloy is 1430 °C (2600 °F). The component makeup of the alloy includes carbon (C) at a maximum of 0.020%, iron (Fe) at a minimum of 51% (acting as the balance), manganese (Mn) at a maximum of 0.50%, nickel (Ni) at a maximum of 48%, and silicon (Si) at a maximum of 0.35%. Based on the above data provided, can you deduce the properties of this alloy and infer its potential commercial applications? Please elaborate on your reasoning process.", "answer": "High Permeability '49' alloy is a 48% nickel-iron alloy with a saturation flux density of approximately 15,000 Gauss after hydrogen annealing. It has very low hysteresis loss in DC or AC circuits with frequencies less than 400 cycles per second. After a low temperature hydrogen anneal at 1300/1400°F (704/760°C), it exhibits constant permeability characteristics with an initial permeability of approximately 500 Gauss, and resists weather and moisture corrosion to a moderate extent. It has been used in laminated cores for instrument transformers, magnetic shields, and cores for electronic and communications devices where high permeability at low magnetizing forces increases equipment efficiency. It is also used in solenoid cores in sensitive relays that respond to weak currents. For machining, the free-machining grade High Permeability '49'-FM is recommended. The standard grade machines like austenitic stainless alloys, developing gummy chips without rapid work hardening. Sulfur-bearing cutting compounds are detrimental to its magnetic properties, so animal lard oil should be used for drilling and machining at low speeds, with degreasing and cleaning performed as soon as possible.", "type": "open-ended-qa", "domain": "Material", "details": {"level": "L5", "task": "property_and_usage_analysis", "subtask": "property_and_usage_analysis", "source": "Materials handbook"}}
{"prompt": {"default": "There is a data of a certain material, your task is to infer about the properties of the material and it's potential applications in commercial industries."}, "question": "Special Metals BRIGHTRAY® Alloy F is an electrical resistance alloy that has been discontinued. It has a physical density of 7.86 g/cc (0.284 lb/in³). The mechanical properties include an ultimate tensile strength of 690 MPa (100,000 psi) which was measured after annealing, and a tensile strength of 540 MPa (78,300 psi) at a temperature of 550 °C (1,020 °F), also after annealing. The yield tensile strengths are 370 MPa (53,700 psi) at 0.2% strain and 270 MPa (39,200 psi) at 0.2% strain when tested at 550 °C (1,020 °F), both tests also done after annealing. Electrically, it has a coefficient of thermal expansion of 15.0 µm/m-°C between 20.0 - 100 °C and 8.33 µin/in-°F between 68.0 - 212 °F. The specific heat capacity is 0.450 J/g-°C (0.108 BTU/lb-°F) and it has a melting point range of 1330 - 1400 °C (2430 - 2550 °F), with a solidus point at 1330 °C (2430 °F) and a liquidus point at 1400 °C (2550 °F). The maximum service temperature in air is 1050 °C (1920 °F). Component-wise, it consists of 0.050% Carbon (C), 18% Chromium (Cr), 42% Iron (Fe), 1.2% Manganese (Mn), 37% Nickel (Ni), and 2.3% Silicon (Si). Based on the provided data, can you infer the intrinsic properties of Special Metals BRIGHTRAY® Alloy F and suggest its potential applications in industry?", "answer": "A nickel-iron-chromium electrical-resistance alloy for use at temperatures up to 1920°F (1050°C) under continuous operating conditions. Its high iron content and relatively low level of nickel make it particularly resistant to internal oxidation in atmospheres that alternate between oxidizing and reducing or carburizing. The alloy has a high temperature coefficient of resistance. Used for heating elements in industrial furnaces. Standard product forms are sheet and strip.", "type": "open-ended-qa", "domain": "Material", "details": {"level": "L5", "task": "property_and_usage_analysis", "subtask": "property_and_usage_analysis", "source": "Materials handbook"}}
{"prompt": {"default": "There is a data of a certain material, your task is to infer about the properties of the material and it's potential applications in commercial industries."}, "question": "The product Materion AMC225XE T4 Aluminum/Silicon Carbide MMC Forged Plate, which is now discontinued, is a metal matrix composite (MMC) reinforced with silicon carbide particles. It is an Al/SiC-based material. The density of this MMC is 2.88 g/cc (0.104 lb/in³). Its mechanical properties include a Brinell hardness of 210 (converted from Vickers), a Rockwell A hardness of 58.3, a Rockwell B hardness of 95, and a Vickers hardness of 210 using a pyramidal diamond and 10 kg load. The ultimate tensile strength is recorded at 659 MPa (95,600 psi), with statistical analysis showing an average -3 standard deviation value at 620 MPa. The yield tensile strength is 464 MPa at 0.2% strain (67,300 psi at 0.2% strain), with an average -3 standard deviation at 417 MPa. The elongation at break is noted at 4.0% in 50 mm, and the tensile modulus is 115 GPa (16,700 ksi), while the Poisson's ratio is 0.30. The fatigue strength at 100,000 cycles is 210 MPa (30,500 psi) at R=-1 and Kt=1.75, at 1.00e+7 cycles is 300 MPa (43,500 psi), and at 100,000 cycles under R=-1 and Kt=1 conditions, it is recorded at 430 MPa (62,400 psi). The fracture toughness ranges between 18.0 - 20.0 MPa-m½ (16.4 - 18.2 ksi-in½), and the estimated shear modulus from similar metals is 44.0 GPa (6,380 ksi). In terms of electrical properties, the coefficient of thermal expansion (CTE) is 15.5 µm/m-°C in the temperature range of -100 to 100 °C (8.61 µin/in-°F from -148 to 212 °F), specific heat capacity is 0.836 J/g-°C (0.200 BTU/lb-°F), thermal conductivity is noted at 150 W/m-K from 0 to 100 °C (1,040 BTU-in/hr-ft²-°F from 32 to 212 °F), and the melting point ranges between 548 to 660 °C (1,020 to 1,220 °F). The solidus is at 548 °C (1,020 °F) and the liquidus at 660 °C (1,220 °F). Given the comprehensive physical, mechanical, and electrical property data provided, infer the potential commercial applications and related environmental conditions that this material might be best suited for.", "answer": "Aluminium alloy 2124 reinforced with 25 volume % silicon carbide particles (average size 3 micron). It is manufactured by a powder metallurgy route using high-energy mixing to ensure excellent particle distribution and to enhance mechanical properties. Good machinability - use diamond tools and high feed/speed for best results.", "type": "open-ended-qa", "domain": "Material", "details": {"level": "L5", "task": "property_and_usage_analysis", "subtask": "property_and_usage_analysis", "source": "Materials handbook"}}
{"prompt": {"default": "There is a data of a certain material, your task is to infer about the properties of the material and it's potential applications in commercial industries."}, "question": "Materion AlBeMet® AM 162 HIP'd Billet, Annealed, an Aluminum Beryllium Composite Alloy, is known for its distinguished physical and mechanical properties. The material exhibits a density of 2.071 g/cc (0.07482 lb/in³). In terms of mechanical properties, it demonstrates an ultimate tensile strength of at least 262 MPa (38000 psi), extending to a typical value of 307 MPa (44500 psi). The yield tensile strength starts from 193 MPa (28000 psi) and typically reaches 226 MPa (32800 psi). The elongation at break is a minimum of 2.0%, generally up to 5.0%. The modulus of elasticity is 193 GPa (28000 ksi), with a Poisson’s ratio of 0.17 and a shear modulus of 82.0 GPa (11900 ksi). For its electrical and thermal properties, the coefficient of thermal expansion is 13.91 µm/m-°C at 25°C (7.728 µin/in-°F at 77°F) and the specific heat capacity is 1.56 J/g-°C at 20°C (0.373 BTU/lb-°F at 68°F). The thermal conductivity is 210 W/m-K (1460 BTU-in/hr-ft²-°F), and the melting point is 1082°C (1980°F). Compositionally, the alloy contains 38% Aluminum (Al), 60-64% Beryllium (Be), with trace amounts of Carbon (C) ≤ 0.10%, Oxygen (O) ≤ 1.0%, and other elements each ≤ 0.20%. Given the comprehensive data provided on the properties and composition of Materion AlBeMet® AM 162, what inferences can you draw regarding its material properties and potential industrial applications?", "answer": "This is a powder metallurgical product produced by gas atomization available as rod, bar, tube and sheet. These shapes are derived by consolidating the Al/Be powder by hot isostatic pressing (HIP) and cold isostatic pressing (CIP) followed by extrusion or sheet rolling processes. The material is also available as an investment casting under the name AlBeCast™. Used for heat sinks and structural parts in aircraft and satellite avionics because of its low density, high modulus, high thermal conductivity, low CTE, thermal stability and isotropic properties. Please note that there are health hazards associated with beryllium, especially when present as airborne particles generated during processing. As with any material, be aware of hazards and take steps to reduce exposure to a safe level.", "type": "open-ended-qa", "domain": "Material", "details": {"level": "L5", "task": "property_and_usage_analysis", "subtask": "property_and_usage_analysis", "source": "Materials handbook"}}
{"prompt": {"default": "There is a data of a certain material, your task is to infer about the properties of the material and it's potential applications in commercial industries."}, "question": "Materion E60 Beryllium/BeO Composite, which has been discontinued, is a composite material consisting of 60 Volume% BeO and characterized predominantly as an electronic material. Its physical properties include a density of at least 2.51 g/cc (0.0908 lb/in³), averaging 2.52 g/cc (0.0910 lb/in³). Its mechanical properties feature a modulus of elasticity of no less than 330 GPa (minimum 47900 ksi), and an average fracture toughness of 7.60 MPa-m½ (6.92 ksi-in½). As for its electrical properties, the composite exhibits various Coefficients of Thermal Expansion (CTEs) depending on temperature ranges: ranging from 6.50 to 7.90 µm/m-°C (25 to 100 °C), rising to 8.90 µm/m-°C at 250 °C, and reaching 11.4 µm/m-°C at 1000 °C. When cooled, the material demonstrates a CTE of 11.7 µm/m-°C at 500 °C. Additionally, the specific heat capacity stands at 1.26 J/g-°C (0.301 BTU/lb-°F), combined with a minimum thermal conductivity of 210 W/m-K (1460 BTU-in/hr-ft²-°F), typically achieving 230 W/m-K (1600 BTU-in/hr-ft²-°F). The composite composition ranges between 69.4% and 73.2% BeO, with Beryllium content between 53.17% and 55.6%, which includes BeO contributions, and Oxygen content between 44.4% and 46.83%. Considering the data provided, can you infer the inherent properties of this material and propose its potential commercial applications?", "answer": "The metal matrix composite made up principally of beryllium and crystal BeO platelets is produced by blending beryllium and beryllium oxide powders into a homogeneous mixture to create isotropic properties. This mix is hot isostatically pressed (HIP'd) into fully dense blocks for further processing into finished blanks and subsequent machining into components. These materials are used in electronic packaging heat sinks for MCM-L, SEM-E, BGA's, and RF/Microwave applications. The CTE can be controlled by varying the BeO content to match with die materials like GaAs or silicon in RF/microwave applications, or match AuSn or AuGe over brazing/soldering temperatures, Kovar, Alloy 46 or 48, and other packaging materials. It can be machined by conventional processes and has corrosion resistance similar to aluminum. For protection in severe environments such as salt fog, the composite may be coated in several ways, such as electroless or electrolytic nickel plating, chrome plating, and gold or silver plating for brazing or soldering operations.", "type": "open-ended-qa", "domain": "Material", "details": {"level": "L5", "task": "property_and_usage_analysis", "subtask": "property_and_usage_analysis", "source": "Materials handbook"}}
{"prompt": {"default": "There is a data of a certain material, your task is to infer about the properties of the material and it's potential applications in commercial industries."}, "question": "Aluminum 2124-T851, also known as UNS A92124, AA2124-T851, and Al2124-T851, is a high-strength aluminum alloy with a density of 2.78 g/cc (0.100 lb/in³). The material exhibits various hardness values: Brinell hardness of 128, Knoop hardness of 161, Rockwell hardness A of 48.9, Rockwell hardness B of 79, and Vickers hardness of 146. Its ultimate tensile strength ranges from 465 MPa to 705 MPa depending on thickness and temperature, while its yield tensile strength varies from 420 MPa to 620 MPa under similar conditions. The alloy's elongation at break spans from 2% to 10%, depending on thickness and temperature. It also possesses a modulus of elasticity averaging 73.1 GPa, with specific values at different temperatures and thicknesses. The tensile modulus fluctuates between 55.0 GPa and 68.0 GPa across various temperatures, and it has a Poisson's ratio of 0.33. The alloy also exhibits fatigue strength of 125 MPa at 5.00e+8 cycles and fracture toughness of 26.0 MPa-m½ in both S-L and T-L directions, and 32.0 MPa-m½ in the L-T direction. Its machinability is rated at 70% on the scale of aluminum alloys, with a shear modulus of 27.0 GPa and shear strength of 295 MPa. Given the mechanical properties and temperature-dependent behavior of Aluminum 2124-T851, including its range of tensile and yield strengths, elongation at break, and modulus of elasticity, how would you identify its commercial uses? What factors make it suitable for these applications in terms of stability and performance under stress and varying temperatures?", "answer": "A Zr + Ti limit of 0.20 percent maximum may be used with this alloy designation for extruded and forged products only, but only when the supplier or producer and the purchaser have mutually so agreed.", "type": "open-ended-qa", "domain": "Material", "details": {"level": "L5", "task": "property_and_usage_analysis", "subtask": "property_and_usage_analysis", "source": "Materials handbook"}}
{"prompt": {"default": "There is a data of a certain material, your task is to infer about the properties of the material and it's potential applications in commercial industries."}, "question": "The Hexcel® HexWeb® CR III 1/16-5052-.0015 is a discontinued corrosion-resistant specification grade aluminum honeycomb material. The physical property of this material includes a density of 0.199 g/cc or 0.00718 lb/in³ nominal. The mechanical properties are quite robust, with compressive yield strengths ranging from a minimum of 13.1 MPa (1900 psi) in its bare state to a typical 25.2 MPa (3650 psi) when stabilized. Its compressive modulus stands at 4.48 GPa (650 ksi) when stabilized, while the shear modulus in the W direction is 0.448 GPa (65.0 ksi) and 1.45 GPa (210 ksi) in the L direction, both being typical values. The shear strengths measure at minimums of 3.86 MPa (560 psi) in the W direction and 6.21 MPa (900 psi) in the L direction, with typical values of 4.93 MPa (715 psi) and 7.93 MPa (1150 psi) respectively. These properties highlight the material's potential applications in environments where corrosion resistance and high mechanical stability are crucial. Given the data above, what can you infer about the properties and potential commercial applications of this material?", "answer": "5052 and 5056 expanded aerospace grade aluminum honeycomb materials are available in a wide selection of cell sizes and foil gauges. The HexWeb® CR III coating offers superior protection for aluminum honeycomb exposed to corrosive environments by forming a stable, tightly adherent bond with the aluminum surface. The coating is an organo-metallic polymer type that differs from normal conversion-type corrosion protective coatings. Hexcel expanded honeycomb is manufactured by bonding together sheets of aluminum foil, then expanding to form a cellular honeycomb configuration, resulting in panels with sharp, clean cell walls that are essentially burr-free and suitable for high-quality core-to-facing bond. Aluminum HexWeb® CR III Specification Grade honeycomb materials are predominantly used in sandwich structures for highly engineered structural components in aerospace vehicles and supporting equipment, offering rigid panels of minimum weight, aerodynamic smooth surfaces, and high fatigue resistance. They also find commercial applications in tools, snow and water skis, bulkheads, and floors, as well as nonstructural uses such as direction air/fluid flow control, RF shielding, and energy absorption.", "type": "open-ended-qa", "domain": "Material", "details": {"level": "L5", "task": "property_and_usage_analysis", "subtask": "property_and_usage_analysis", "source": "Materials handbook"}}
